Repository: vamseeachanta/digitalmodel

# Fatigue S-N Curve Database

A comprehensive collection of fatigue S-N curves for structural analysis of offshore and marine structures.

## Overview

This database contains **221 S-N curves** from **17 international standards** covering various joint types, materials, and environmental conditions.

## Dataset Contents

### Files

| File | Description | Format | Size |
|------|-------------|--------|------|
| `fatigue_curves_structured.csv` | Main dataset with all S-N curves | CSV | 49 KB |
| `fatigue_curves_structured.json` | Same data in JSON format | JSON | 167 KB |
| `fatigue_curves_references.csv` | Reference citations for all standards | CSV | 2 KB |

File: data/fatigue/fatigue_curves_structured.csv (part 2 of 2)
62,verified,DNV'00 T,[5],[5],2.0,Seawater CP,-,-,11.764,3.0,1000000,83.40651974086639,15.606,5,-,-,-,-,-,-,-,-,10000000,52.62595620803184,25,0.25,"e=0.30 for SCF>10, e=0.25 for SCF<=10"
63,verified,API-X,[1],[1],1.0,Seawater CP,-,-,15.061075323629792,4.38,-,-,-,-,-,-,-,-,-,-,-,-,200000000,34.945345953931,16,0.25,tref = reference thickness equal 22 mm for non-tubular joints and for tubular joints the reference thickness is 32 mm. 
64,verified,API-X',[1],[1],1.0,Seawater CP,-,-,13.398113691730504,3.74,-,-,-,-,-,-,-,-,-,-,-,-,200000000,23.05985665110474,16,0.25,none
65,verified,DNV'84 B,[2],[2],2.0,In Air,15.3697,0.1821,15.0055,4.0,10000000,100.4615790278397,17.01,5,-,-,-,-,-,-,-,-,-,0.0,22,0.0,correction factor should be applied for welded joints but welded joint does not (typically) include B-class
150,verified,BS'14 C,[15],[15],2.0,In Air,-,-,13.626340367375043,3.5,50000000,49.378101655951234,17.01340914625449,5.5,-,-,-,-,-,-,-,-,10000000,78.206005646365,25,0.2,"Multiply SCF by 1.18 to account for omega term for t>t_ref , t_ref=25mm for non-nodal joints and bolts"
151,verified,BS'14 D,[15],[15],2.0,In Air,-,-,12.181843587944773,3.0,50000000,31.20981501415774,15.170425977017278,5,-,-,-,-,-,-,-,-,10000000,53.36803297443894,25,0.2,"Multiply SCF by 1.18 to account for omega term for t>t_ref , t_ref=25mm for non-nodal joints and bolts"
152,verified,BS'14 E,[15],[15],2.0,In Air,-,-,12.01703333929878,3.0,50000000,27.501377341482836,14.895742229273957,5,-,-,-,-,-,-,-,-,10000000,47.02669375441517,25,0.2,"Multiply SCF by 1.18 to account for omega term for t>t_ref , t_ref=25mm for non-nodal joints and bolts"
153,verified,BS'14 F,[15],[15],2.0,In Air,-,-,11.799340549453582,3.0,50000000,23.26966771450565,14.532920912865293,5,-,-,-,-,-,-,-,-,10000000,39.79057207896397,25,0.2,"Multiply SCF by 1.18 to account for omega term for t>t_ref , t_ref=25mm for non-nodal joints and bolts"
154,verified,BS'14 F2,[15],[15],2.0,In Air,-,-,11.633468455579589,3.0,50000000,20.48799614518268,14.2564674230753,5,-,-,-,-,-,-,-,-,10000000,35.03398060386727,25,0.2,"Multiply SCF by 1.18 to account for omega term for t>t_ref , t_ref=25mm for non-nodal joints and bolts"
155,verified,BS'14 G,[15],[15],2.0,In Air,-,-,11.397940008672036,3.0,50000000,17.09975946676698,13.863920011562717,5,-,-,-,-,-,-,-,-,10000000,29.240177382128675,25,0.2,"Multiply SCF by 1.18 to account for omega term for t>t_ref , t_ref=25mm for non-nodal joints and bolts"
156,verified,BS'14 G2,[15],[15],2.0,In Air,-,-,11.2014,3.0,50000001,14.705393909351963,13.536353324652062,5,-,-,-,-,-,-,-,-,10000000,25.14587003903698,25,0.2,"Multiply SCF by 1.18 to account for omega term for t>t_ref , t_ref=25mm for non-nodal joints and bolts"
157,verified,BS'14 W1,[15],[15],2.0,In Air,-,-,10.9699,3.0,50000000,12.311472477532266,13.150519997109322,5,-,-,-,-,-,-,-,-,10000000,21.05232180475233,-,0.2,"Multiply SCF by 1.18 to account for omega term for t>t_ref , t_ref=25mm for non-nodal joints and bolts"
158,verified,BS'14 X,[15],[15],2.0,In Air,-,-,11.5416,3.0,50000001,19.09310945866052,14.103353324652064,5,-,-,-,-,-,-,-,-,10000000,32.648758139233195,25,0.2,"Multiply SCF by 1.18 to account for omega term for t>t_ref , t_ref=25mm for non-nodal joints and bolts"
159,verified,BS'14 S1,[15],[15],2.0,In Air,-,-,16.301,5.0,100000000,45.72987349813346,19.6214,7,-,-,-,-,-,-,-,-,100000000,45.72987349813346,-,0.2,"Multiply SCF by 1.18 to account for omega term for t>t_ref , t_ref=25mm for non-nodal joints and bolts"
160,verified,BS'14 S2,[15],[15],2.0,In Air,-,-,15.816,5.0,100000000,36.57631930094522,18.9424,7,-,-,-,-,-,-,-,-,100000000,36.57631930094522,-,0.2,"Multiply SCF by 1.18 to account for omega term for t>t_ref , t_ref=25mm for non-nodal joints and bolts"
161,verified,BS'14 TJ,[15],[15],2.0,In Air ,-,-,12.476,3.0,50000000,39.11499975735881,15.660686663775992,5,-,-,-,-,-,-,-,-,10000000,66.88570873934836,16,0.2,"Multiply SCF by 1.18 to account for omega term for t>t_ref , t_ref=25mm for bolts, and 16mm for tubular nodal joints"
162,verified,BS'14 B,[15],[15],1.0,Free Corrosion,-,-,13.14921911265538,3.5,-,-,-,-,-,-,-,-,-,-,-,-,-,0.0,25,0.2,"Multiply SCF by 1.18 to account for omega term for t>t_ref , t_ref=25mm for non-nodal joints and bolts"
163,verified,BS'14 C,[15],[15],1.0,Free Corrosion,-,-,13.14921911265541,3.0,-,-,-,-,-,-,-,-,-,-,-,-,-,0.0,25,0.2,"Multiply SCF by 1.18 to account for omega term for t>t_ref , t_ref=25mm for non-nodal joints and bolts"
164,verified,BS'14 D,[15],[15],1.0,Free Corrosion,-,-,11.705007959333336,3.0,-,-,-,-,-,-,-,-,-,-,-,-,-,0.0,25,0.2,"Multiply SCF by 1.18 to account for omega term for t>t_ref , t_ref=25mm for non-nodal joints and bolts"
165,verified,BS'14 E,[15],[15],1.0,Free Corrosion,-,-,11.540329474790871,3.0,-,-,-,-,-,-,-,-,-,-,-,-,-,0.0,25,0.2,"Multiply SCF by 1.18 to account for omega term for t>t_ref , t_ref=25mm for non-nodal joints and bolts"
166,verified,BS'14 F,[15],[15],1.0,Free Corrosion,-,-,11.32221929473392,3.0,-,-,-,-,-,-,-,-,-,-,-,-,-,0.0,25,0.2,"Multiply SCF by 1.18 to account for omega term for t>t_ref , t_ref=25mm for non-nodal joints and bolts"
167,verified,BS'14 F2,[15],[15],1.0,Free Corrosion,-,-,11.152288344383056,3.0,-,-,-,-,-,-,-,-,-,-,-,-,-,0.0,25,0.2,"Multiply SCF by 1.18 to account for omega term for t>t_ref , t_ref=25mm for non-nodal joints and bolts"
168,verified,BS'14 G,[15],[15],1.0,Free Corrosion,-,-,10.920645001406788,3.0,-,-,-,-,-,-,-,-,-,-,-,-,-,0.0,25,0.2,"Multiply SCF by 1.18 to account for omega term for t>t_ref , t_ref=25mm for non-nodal joints and bolts"
169,verified,BS'14 G2,[15],[15],1.0,Free Corrosion,-,-,10.69284691927723,3.0,-,-,-,-,-,-,-,-,-,-,-,-,-,0.0,25,0.2,"Multiply SCF by 1.18 to account for omega term for t>t_ref , t_ref=25mm for non-nodal joints and bolts"
170,verified,BS'14 W1,[15],[15],1.0,Free Corrosion,-,-,10.492760389026838,3.0,-,-,-,-,-,-,-,-,-,-,-,-,-,0.0,-,0.2,"Multiply SCF by 1.18 to account for omega term for t>t_ref , t_ref=25mm for non-nodal joints and bolts"
171,verified,BS'14 X,[15],[15],1.0,Free Corrosion,-,-,11.068185861746162,3.0,-,-,-,-,-,-,-,-,-,-,-,-,-,0.0,25,0.2,"Multiply SCF by 1.18 to account for omega term for t>t_ref , t_ref=25mm for non-nodal joints and bolts"
172,verified,BS'14 TJ,[15],[15],1.0,Free Corrosion,-,-,11.998695158311657,3.0,-,-,-,-,-,-,-,-,-,-,-,-,-,0.0,16,0.2,"Multiply SCF by 1.18 to account for omega term for t>t_ref , t_ref=25mm for non-nodal joints and bolts"
173,Altered as BSI contains errors,BS'14 B,[15],[15],4.0,Seawater CP,-,-,14.606381365110606,4.0,102399.99999999562,250.6226698285831,17.005401717228306,5,10000000,100.24906793143218,15.004321373782643,4,50000000,67.04059226206802,16.8306592161443,5,10000000,100.24906793143218,25,0.2,"Multiply SCF by 1.18 to account for omega term for t>t_ref , t_ref=25mm for non-nodal joints and bolts"
174,Altered as BSI contains errors,BS'14 C,[15],[15],4.0,Seawater CP,-,-,13.228400358703007,3.5,471556.0318259728,144.05669409202835,16.46620052482149,5,10000000,78.206005646365,13.626340367375043,3.5,50000000,49.378101655951234,16.166641951534626,5,10000000,78.206005646365,25,0.2,"Multiply SCF by 1.18 to account for omega term for t>t_ref , t_ref=25mm for non-nodal joints and bolts"
175,Altered as BSI contains errors,BS'14 D,[15],[15],4.0,Seawater CP,-,-,11.783903579272735,3.0,1011928.851253892,84.38226922109867,15.636405979907956,5,10000000,53.36803297443894,12.181843587944773,3,50000000,31.20981501415774,15.170425977017278,5,10000000,53.36803297443894,25,0.2,"Multiply SCF by 1.18 to account for omega term for t>t_ref , t_ref=25mm for non-nodal joints and bolts"
176,Altered as BSI contains errors,BS'14 E,[15],[15],4.0,Seawater CP,-,-,11.619093330626743,3.0,1011928.8512538883,74.35573154558338,15.361722232164635,5,10000000,47.02669375441517,12.01703333929878,3,50000000,27.501377341482836,14.895742229273957,5,10000000,47.02669375441517,25,0.2,"Multiply SCF by 1.18 to account for omega term for t>t_ref , t_ref=25mm for non-nodal joints and bolts"
177,Altered as BSI contains errors,BS'14 F,[15],[15],4.0,Seawater CP,-,-,11.401400540781546,3.0,1011928.8512538797,62.914418585313825,14.998900915755973,5,10000000,39.79057207896397,11.799340549453582,3,50000000,23.26966771450565,14.532920912865293,5,10000000,39.79057207896397,25,0.2,"Multiply SCF by 1.18 to account for omega term for t>t_ref , t_ref=25mm for non-nodal joints and bolts"
178,Altered as BSI contains errors,BS'14 F2,[15],[15],4.0,Seawater CP,-,-,11.23552844690755,3.0,1011928.851253876,55.39358710519099,14.72244742596598,5,10000000,35.03398060386727,11.633468455579587,3,50000000,20.48799614518268,14.2564674230753,5,10000000,35.03398060386727,25,0.2,"Multiply SCF by 1.18 to account for omega term for t>t_ref , t_ref=25mm for non-nodal joints and bolts"
179,Altered as BSI contains errors,BS'14 G,[15],[15],4.0,Seawater CP,-,-,11.000000000000002,3.0,1011928.851253885,46.232779857433115,14.329900014453397,5,10000000,29.240177382128675,11.397940008672037,3,50000000,17.09975946676698,13.863920011562717,5,10000000,29.240177382128675,25,0.2,"Multiply SCF by 1.18 to account for omega term for t>t_ref , t_ref=25mm for non-nodal joints and bolts"
180,Altered as BSI contains errors,BS'14 G2,[15],[15],4.0,Seawater CP,-,-,10.803459991327962,3.0,1011928.8512538905,39.759111534971936,14.002333333333333,5,10000000,25.14587003903698,11.2014,3,50000000,14.705394007387918,13.536353330442655,5,10000000,25.14587003903698,25,0.2,"Multiply SCF by 1.18 to account for omega term for t>t_ref , t_ref=25mm for non-nodal joints and bolts"
181,Altered as BSI contains errors,BS'14 W1,[15],[15],4.0,Seawater CP,-,-,10.571959991327963,3.0,1011928.851253885,33.28664346892199,13.616500000000002,5,10000000,21.052321804752335,10.9699,3,50000000,12.311472477532266,13.150519997109322,5,10000000,21.05232180475233,-,0.2,"Multiply SCF by 1.18 to account for omega term for t>t_ref , t_ref=25mm for non-nodal joints and bolts"
182,Altered as BSI contains errors,BS'14 X,[15],[15],4.0,Seawater CP,-,-,11.143659991327963,3.0,1011928.8512538845,51.62221924796885,14.569333333333336,5,10000000,32.648758139233195,11.5416,3,50000000,19.093109585947914,14.103353330442657,5,10000000,32.648758139233195,25,0.2,"Multiply SCF by 1.18 to account for omega term for t>t_ref , t_ref=25mm for non-nodal joints and bolts"
183,Altered as BSI contains errors,BS'14 TJ,[15],[15],4.0,Seawater CP,-,-,12.17497000433602,3.0,1767766.9529663841,94.59067642812293,16.12666666666667,5,10000000,66.88570873934836,12.476,3,50000000,39.11499975735881,15.660686663775992,5,10000000,66.88570873934836,16,0.2,"Multiply SCF by 1.18 to account for omega term for t>t_ref , t_ref=25mm for non-nodal joints and bolts"
184,verified,BV'20 C,[16],[16],2.0,In Air,,,13.626,3.5,10000000.0,78.19,18.3589,6.0,,,,,,,,,,,25,0.0,Bureau Veritas FAT 123.84 class
185,verified,BV'20 D,[16],[16],2.0,In Air,,,12.1818,3.0,10000000.0,53.36,15.6363,5.0,,,,,,,,,,,25,0.0,Bureau Veritas FAT 91.25 class
186,verified,BV'20 E,[16],[16],2.0,In Air,,,12.0153,3.0,10000000.0,46.96,15.3588,5.0,,,,,,,,,,,25,0.0,Bureau Veritas FAT 80.31 class
187,verified,BV'20 F,[16],[16],2.0,In Air,,,11.8004,3.0,10000000.0,39.82,15.0007,5.0,,,,,,,,,,,25,0.0,Bureau Veritas FAT 68.1 class
188,verified,BV'20 F2,[16],[16],2.0,In Air,,,11.6345,3.0,10000000.0,35.06,14.7241,5.0,,,,,,,,,,,25,0.0,Bureau Veritas FAT 59.95 class
189,verified,BV'20 P,[16],[16],2.0,In Air,,,12.1818,3.0,10000000.0,53.36,15.6363,5.0,,,,,,,,,,,25,0.0,Bureau Veritas FAT 91.25 class
190,verified,BV'20 P//,[16],[16],2.0,In Air,,,12.301,3.0,10000000.0,58.48,15.835,5.0,,,,,,,,,,,25,0.0,Bureau Veritas FAT 100.0 class
191,verified,BV'20 C,[16],[16],1.0,Seawater (Free Corrosion),,,12.1025,3.0,,,,,,,,,,,,,,,25,0.0,Bureau Veritas FAT 85.86 class
192,verified,BV'20 D,[16],[16],1.0,Seawater (Free Corrosion),,,11.7046,3.0,,,,,,,,,,,,,,,25,0.0,Bureau Veritas FAT 63.27 class
193,verified,BV'20 E,[16],[16],1.0,Seawater (Free Corrosion),,,11.5381,3.0,,,,,,,,,,,,,,,25,0.0,Bureau Veritas FAT 55.68 class
194,verified,BV'20 F,[16],[16],1.0,Seawater (Free Corrosion),,,11.3233,3.0,,,,,,,,,,,,,,,25,0.0,Bureau Veritas FAT 47.22 class
195,verified,BV'20 F2,[16],[16],1.0,Seawater (Free Corrosion),,,11.1573,3.0,,,,,,,,,,,,,,,25,0.0,Bureau Veritas FAT 41.57 class
196,verified,BV'20 P,[16],[16],1.0,Seawater (Free Corrosion),,,11.7046,3.0,,,,,,,,,,,,,,,25,0.0,Bureau Veritas FAT 63.27 class
197,verified,BV'20 P//,[16],[16],1.0,Seawater (Free Corrosion),,,11.8239,3.0,,,,,,,,,,,,,,,25,0.0,Bureau Veritas FAT 69.34 class
