Repository: vamseeachanta/digitalmodel

# digitalmodel

> *Everyday complex engineering — made deterministically simple.*

> digitalmodel is an engineering calculation library: physical-world analysis mapped clause by clause to
> industry codes and standards, with validation records, durable example workflows
> (`docs/registry/workflows.yaml` + `examples/workflows/`) and deterministic, standards-traceable reports
> (same input, same output, every time).

Engineering calculation library for offshore, subsea, and marine analysis. Single source of truth from standard clause to validated code.

**Dedicated to Mark Cerkovnik** -- Chief Engineer, mentor, and inspiration.

## Why this exists — the engineering ↔ asset circle

`digitalmodel` and `worldenergydata` are two halves of one loop.

- **digitalmodel** holds the engineering analysis code: mooring, riser, fitness-for-service, hydrodynamics, structural, tubulars and installation.
- **worldenergydata** holds public-source field, well and facility data across the life cycle.

Together they close a circle. Engineering designs an asset; it gets built and operated; operations feed back into engineering (inspection, fitness-for-service, fatigue re-assessment); at end of life it is decommissioned — itself an engineering problem — and the outcomes loop back as empirical priors for the next design. The **life-cycle timeline** is the shared spine: `worldenergydata` supplies each stage's real dates and assets, `digitalmodel` supplies each stage's engineering.

```mermaid
flowchart LR

# Fatigue S-N Curve Database

A comprehensive collection of fatigue S-N curves for structural analysis of offshore and marine structures.

## Overview

This database contains **221 S-N curves** from **17 international standards** covering various joint types, materials, and environmental conditions.

## Dataset Contents

### Files

| File | Description | Format | Size |
|------|-------------|--------|------|
| `fatigue_curves_structured.csv` | Main dataset with all S-N curves | CSV | 49 KB |
| `fatigue_curves_structured.json` | Same data in JSON format | JSON | 167 KB |
| `fatigue_curves_references.csv` | Reference citations for all standards | CSV | 2 KB |
| `fatigue_curves_references.json` | References in JSON format | JSON | 2 KB |
| `fatigue_curves_raw_data.csv` | Complete original data | CSV | 51 KB |
| `fatigue_curves_metadata.json` | Dataset metadata | JSON | 1 KB |

### Statistics

- **Total Curves:** 221
- **Standards:** 17
- **Joint Types:** Plated welded, Tubular, Tubular nodal
- **Environments:** In Air, Seawater CP, Free Corrosion

## Standards Included

| Standard | Curves | Version/Year |
|----------|--------|--------------|
| **DNV** | 81 | 1984, 2000, 2005, 2008, 2010, 2011, 2012 |
| **BS** (British Standard) | 79 | 1993, 2014 |
| **BP** | 25 | 2008 |
| **ABS** (American Bureau of Shipping) | 24 | 2020 |
| **Norsok** | 15 | 1998 |
| **BV** (Bureau Veritas) | 14 | 2020 |
| **Titanium** | 4 | Various papers |
| **API** | 2 | 1994 |

## Curve Classifications

### By Joint Type
- **Plated welded joints:** 211 curves
- **Tubular joints:** 5 curves
- **Tubular nodal joints:** 3 curves

### By Environment
- **Seawater with Cathodic Protection:** 84 curves
- **In Air:** 70 curves
- **Free Corrosion:** 52 curves
- **Other conditions:** 15 curves

## Data Structure

### S-N Curve Parameters

Each curve includes:

| Column | Description |
|--------|-------------|
| `Lookup Index` | Unique identifier (1-221) |
| `Curve Type` | Curve name (e.g., "DNV'12 B1", "ABS'20 C") |
| `Joint Type` | Joint classification |
| `Environment` | Operating environment |
| `# of Slopes` | Number of slopes (1-4) |
| `Log a1~`, `m1` | First slope parameters |
| `Log a2~`, `m2` | Second slope parameters (if applicable) |

# Load JSON data
url = "https://raw.githubusercontent.com/vamseeachanta/digitalmodel/main/data/fatigue/fatigue_curves_structured.json"
data = requests.get(url).json()
df = pd.DataFrame(data)

### R - Load Data

```r

## Data Quality

✅ **Verified:** All curves cross-checked against official standards
✅ **Complete:** Includes all parameters needed for S-N analysis
✅ **Standardized:** Consistent format across all standards
✅ **Documented:** Full references and notes provided

## Integration Methods

### Method 1: Direct URL Access
Best for: One-time access, scripts, quick analysis
```python
pd.read_csv("https://raw.githubusercontent.com/...")
```

### Method 2: Git Submodule
Best for: Multi-project use, version control
```bash
git submodule add https://github.com/vamseeachanta/digitalmodel.git
```

### Method 3: Clone Repository
Best for: Local development, offline access
```bash
git clone https://github.com/vamseeachanta/digitalmodel.git
cd digitalmodel/data/fatigue/
```

### Method 4: Sparse Checkout
Best for: Large projects, only need data directory
```bash
git clone --filter=blob:none --sparse https://github.com/vamseeachanta/digitalmodel.git
cd digitalmodel
git sparse-checkout set data/fatigue
```

File: data/fatigue/sn_curves.yaml
metadata:
  version: '1.0'
  tier: 2
  source: digitalmodel.structural.fatigue.sn_curves.StandardSNCurves
  generated_from: production_curve_dictionaries
standards:
  DNV:
    # DNV-RP-C203 single-slope curves are not kept here: they come from
    # digitalmodel.fatigue.c203_sn_tables, verified against the 2011 tables (#2165).
    multislope:
      D_MULTISLOPE:
        slopes:
        - 3.0
        - 3.5
        - 5.0
        constants:
        - 573000000000.0
        - 108000000000.0
        - 25000000000.0
        transition_cycles:
        - 2000000.0
        - 10000000.0
        fatigue_limit: 52.63
      F_MULTISLOPE:
        slopes:
        - 3.0
        - 4.0
        - 5.0
        constants:
        - 173000000000.0
        - 86000000000.0
        - 21500000000.0
        transition_cycles:
        - 2000000.0
        - 10000000.0
        fatigue_limit: 36.84
  API:
    curves:
      X:
        A: 1010000000000.0
        m: 3.0
        fatigue_limit: 48.0
      X_prime:
        A: 152000000000.0
        m: 3.0
        fatigue_limit: 32.7
      Y:
        A: 356000000000.0
        m: 3.0
        fatigue_limit: 40.6
      S-N1:
        A: 621000000000.0
        m: 3.0
        fatigue_limit: 0.0
      S-N2:
        A: 124000000000.0
        m: 3.0
        fatigue_limit: 0.0
  BS:
    curves:
      B:
        A: 3900000000000.0
        m: 3.0
        fatigue_limit: 100.0
      C:
        A: 1000000000000.0
        m: 3.0
        fatigue_limit: 63.0
      D:
        A: 390000000000.0
        m: 3.0
        fatigue_limit: 50.0
      E:
        A: 160000000000.0
        m: 3.0
        fatigue_limit: 40.0
      F:
        A: 63000000000.0
        m: 3.0
        fatigue_limit: 32.0
      F2:
        A: 25000000000.0
        m: 3.0
        fatigue_limit: 25.0
      G:
        A: 10000000000.0
        m: 3.0
        fatigue_limit: 20.0
      W:
        A: 3900000000.0
        m: 3.0
        fatigue_limit: 16.0
  AWS:
    curves:
      A:
        A: 811000000000.0
        m: 3.0
        fatigue_limit: 165.0
      B:
        A: 391000000000.0
        m: 3.0
        fatigue_limit: 110.0
      B1:
        A: 263000000000.0
        m: 3.0
        fatigue_limit: 83.0
      C:
        A: 137000000000.0
        m: 3.0
        fatigue_limit: 69.0
      C1:
        A: 101000000000.0
        m: 3.0
        fatigue_limit: 55.0
      D:
        A: 72100000000.0
        m: 3.0
        fatigue_limit: 48.0
      E:
        A: 36100000000.0
        m: 3.0
        fatigue_limit: 31.0
      E1:
        A: 18100000000.0
        m: 3.0
        fatigue_limit: 18.0
