Repository: vamseeachanta/digitalmodel

# digitalmodel

> *Everyday complex engineering — made deterministically simple.*

> digitalmodel is an engineering calculation library: physical-world analysis mapped clause by clause to
> industry codes and standards, with validation records, durable example workflows
> (`docs/registry/workflows.yaml` + `examples/workflows/`) and deterministic, standards-traceable reports
> (same input, same output, every time).

Engineering calculation library for offshore, subsea, and marine analysis. Single source of truth from standard clause to validated code.

**Dedicated to Mark Cerkovnik** -- Chief Engineer, mentor, and inspiration.

## Why this exists — the engineering ↔ asset circle

`digitalmodel` and `worldenergydata` are two halves of one loop.

- **digitalmodel** holds the engineering analysis code: mooring, riser, fitness-for-service, hydrodynamics, structural, tubulars and installation.
- **worldenergydata** holds public-source field, well and facility data across the life cycle.

Together they close a circle. Engineering designs an asset; it gets built and operated; operations feed back into engineering (inspection, fitness-for-service, fatigue re-assessment); at end of life it is decommissioned — itself an engineering problem — and the outcomes loop back as empirical priors for the next design. The **life-cycle timeline** is the shared spine: `worldenergydata` supplies each stage's real dates and assets, `digitalmodel` supplies each stage's engineering.

```mermaid
flowchart LR

# Digital Model Data Repository

**Version:** 1.0.0
**Last Updated:** 2025-10-24
**Total Files:** 267
**Total Size:** ~235 MB

## 📋 Overview

This repository contains comprehensive marine engineering data organized by domain with clear pipeline stages (raw → processed → results) for systematic data management, analysis, and reporting.

**Organization Philosophy:**
- **Domain-Driven Structure:** Engineering disciplines map to folder structure
- **Pipeline Stages:** Separate raw data, processed datasets, and analysis results
- **Web-Ready:** Templates and structure optimized for data enhancement from web sources
- **Analysis-Ready:** Supports engineering calculations, ML training, HTML reports, and API serving

**Future Alignment:** Domain names will align with module names across all repositories for consistency.

---

## 🗂️ Data Domains

# Load all added mass data
added_mass_files = glob.glob('data/hydrodynamic/raw/added_mass/*.csv')
added_mass_data = [pd.read_csv(f) for f in added_mass_files]
```

**Documentation:** [hydrodynamic/README.md](hydrodynamic/README.md)

---

### 7. Reference Materials (`reference_materials/`)
**Purpose:** Industry standards, posters, and reference documents

**Contents:**
- **Industry Posters:** Drilling rig poster advertisements and data
- **Standards:** (to be added)
- **Specifications:** (to be added)

**Documentation:** [reference_materials/README.md](reference_materials/README.md)

---

### `results/`
**Purpose:** Analysis outputs, reports, visualizations
- Calculation results
- Interactive HTML reports (Plotly, Bokeh, Altair)
- Statistical analyses
- Machine learning outputs
- Engineering design results

**Rules:**
- Include relative CSV paths for HTML reports
- No hardcoded paths
- Interactive plots only (no static matplotlib)

---

### Python - Load Data from GitHub

```python
import pandas as pd

# Base URL for raw data
base_url = "https://raw.githubusercontent.com/vamseeachanta/digitalmodel/main/data"

# Load FPSO database
fpso_db = pd.read_csv(f"{base_url}/vessels/raw/fpso_database_2018.csv")
```

### Python - Local Data Access

```python
import pandas as pd
from pathlib import Path

# Define data root
data_root = Path(__file__).parent / "data"

# Load hydrodynamic data
added_mass = pd.read_csv(data_root / "hydrodynamic/raw/added_mass/added_mass_omega_0.5000.csv")

# Load vessel data
vessels = pd.read_csv(data_root / "vessels/raw/deepwater_drilling_rigs_2014.csv")
```

### R - Load Data

```r

# Load OCIMF data
ocimf_data <- read.csv(paste0(base_url, "/mooring/raw/ocimf/ocimf_database.csv"))
```

---

## 📊 Data Statistics

**Total Files:** 267
- CSV: 209 files
- PDF: 41 files
- Markdown: 9 files
- JSON: 3 files
- PNG: 4 files
- Other: 1 file

**Total Size:** ~235 MB

**Domain Distribution:**
- `hydrodynamic/`: 173 files (~228 MB) - Frequency-dependent coefficients
- `fatigue/`: 7 files (~349 KB) - S-N curve database
- `vessels/`: 5 files (~1.2 MB) - Vessel databases
- `mooring/`: 6 files (~500 KB) - OCIMF and CALM buoy data
- `riser_systems/`: 14 files (~5 MB) - Drilling riser data
- `equipment/`: 4 files (~50 KB) - Equipment specifications
- `reference_materials/`: 4 files (~1 MB) - Industry references

See [METADATA.json](METADATA.json) for complete inventory.

---

## 🌐 Web Data Enhancement

This repository is optimized for adding updated data from web sources:

File: data/materials_database/elevated_temperature_properties.csv
grade,property,temperature_c,value,unit,basis,source_id,source_page,note
1.4404,E,20,200,GPa,typical,acidur-4404-2016,p.2,
1.4404,E,100,194,GPa,typical,acidur-4404-2016,p.2,
1.4404,E,200,186,GPa,typical,acidur-4404-2016,p.2,
1.4404,E,300,179,GPa,typical,acidur-4404-2016,p.2,
1.4404,E,400,172,GPa,typical,acidur-4404-2016,p.2,
1.4404,Rm,100,430,MPa,minimum,outokumpu-316-legacy,Table 4c,third-party host
1.4404,Rm,200,390,MPa,minimum,outokumpu-316-legacy,Table 4c,third-party host
1.4404,Rm,300,380,MPa,minimum,outokumpu-316-legacy,Table 4c,third-party host
1.4404,Rp0.2,100,165,MPa,minimum,acidur-4404-2016,p.3,
1.4404,Rp0.2,150,150,MPa,minimum,acidur-4404-2016,p.3,
1.4404,Rp0.2,200,137,MPa,minimum,acidur-4404-2016,p.3,
1.4404,Rp0.2,250,127,MPa,minimum,acidur-4404-2016,p.3,
1.4404,Rp0.2,300,119,MPa,minimum,acidur-4404-2016,p.3,
1.4404,Rp0.2,350,113,MPa,minimum,acidur-4404-2016,p.3,
1.4404,Rp0.2,400,108,MPa,minimum,acidur-4404-2016,p.3,
1.4404,Rp1.0,100,200,MPa,minimum,acidur-4404-2016,p.3,
1.4404,Rp1.0,150,180,MPa,minimum,acidur-4404-2016,p.3,
1.4404,Rp1.0,200,165,MPa,minimum,acidur-4404-2016,p.3,
1.4404,Rp1.0,250,153,MPa,minimum,acidur-4404-2016,p.3,
1.4404,Rp1.0,300,145,MPa,minimum,acidur-4404-2016,p.3,
1.4404,Rp1.0,350,139,MPa,minimum,acidur-4404-2016,p.3,
1.4404,Rp1.0,400,135,MPa,minimum,acidur-4404-2016,p.3,
